Repository: nuomizong/zotero

File: storage/NX99W4Q4/.zotero-ft-cache (part 1 of 2)
Materials Science and Engineering A362 (2003) 40–60

Functionally graded materials for biomedical applications
W. Pompe a,∗ , H. Worch a , M. Epple b , W. Friess c , M. Gelinsky a , P. Greil d , U. Hempel e , D. Scharnweber a , K. Schulte f
a Institute of Materials Science, University of Technology, Dresden, Hallwachsstr 3, D-01069 Dresden, Germany Solid State Chemistry, Faculty of Chemistry, University of Bochum, Universitätsstr 150, D-44780 Bochum, Germany c Department of Pharmaceutical Technology, Friedrich-Alexander University of Erlangen-Nuernberg, Cauer Str. 4, D-91508 Erlangen, Germany d Department of Materials Science, Glass and Ceramics, Friedrich-Alexander University of Erlangen-Nuernberg, Martensstraße 5, D-91058 Erlangen, Germany e University of Technology, Dresden, Institute of Physiological Chemistry, Fiedlerstr 42, D-01307 Dresden, Germany Department of Polymers and Composites, University of Technology, Hamburg-Harburg, Denickestr. 15, D-21073 Hamburg, Germany b

f

Received 18 July 2002; received in revised form 25 April 2003

Abstract Functional gradation is one characteristic feature of living tissue. Bio-inspired materials open new approaches for manufacturing implants for bone replacement. Different routes for new implant materials are presented using the principle of functional gradation. An artiﬁcial biomaterial for knee joint replacement has been developed by building a graded structure consisting of ultra-high molecular weight polyethylene (UHMWPE) ﬁbre reinforced high-density polyethylene combined with a surface of UHMWPE. The ingrowth behaviour of titanium implants into hard tissue can be improved by depositing a graded biopolymer coating of ﬁbronectin, collagen types I and III with a gradation, derived from the mechanisms occurring during healing in vivo. Functionally graded porous hydroxyapatite (HAP) ceramics can be produced using alternative routes, e.g. sintering of laminated structures of HAP tapes ﬁlled with polymer spheres or combining biodegradable polyesters such as polylactide, polylactide-co-glycolide and polyglycolide, with carbonated nanocrystalline hydroxyapatite. HAP–collagen I scaffolds are an appropriate material for in vitro growth of bone. The scaffold has to be functionally graded in order to create an optimised mechanical behaviour as well as the intended improvement of the cell ingrowth. © 2003 Elsevier B.V. All rights reserved.
Keywords: Functionally graded materials; Biomaterials; Bone replacement

1. Introduction The development of new biomaterials for medical applications is one of the challenging tasks for materials science today. There is an obvious need for better implants as well as for the manufacturing of artiﬁcial tissues. A characteristic feature of this research area is the increasing acceptance of biologically inspired approaches. Biological structures

This is an overview of parts of the key results obtained within the Priority Program “Functionally Graded Materials” funded by the German Research Foundation (DFG) in the years 1995–2002. ∗ Corresponding author. Present address: Institut für Werkstoffwissenschaft, Technische Universität Dresden, Gebäude Hallwachsstrasse 3, D-01069 Dresden, Germany. Tel.: +49-351-463-31421; fax: +49-351-463-31422. E-mail address: pompe@tmfs.mpgfk.tu-dresden.de (W. Pompe). 0921-5093/$ – see front matter © 2003 Elsevier B.V. All rights reserved. doi:10.1016/S0921-5093(03)00580-X

lend insight into the design concepts of new materials. When we consider the biological material, we often observe a number of design principles that are not usually used in traditional materials processing. One remarkable feature of biomaterials is the formation of hierarchical structures. Furthermore, the complex functionality of the various tissues includes a continuous change from one structure or composition to another. For instance, the beautiful design of bone with a change from a dense, stiff external structure (the cortical bone) to a porous internal one (the cancellous bone) demonstrates that functional gradation has been utilized by biological adaptation. This structure optimises the material’s response to external loading. Thus the optimised structure for an artiﬁcial implant should show similar gradation. Consider the example of orthopaedic implants for shoulder and knee joint replacements. In order to improve the

W. Pompe et al. / Materials Science and Engineering A362 (2003) 40–60

41

acceptance of artiﬁcial implants by living tissue, a functionally graded interlayer of biopolymers should be a favourable approach. This will be shown for titanium implants functionallized with a graded coating of three different biopolymers in the following. From this example we can show that not only improved mechanical behaviour but also optimized interactions with cells living in the surrounding tissue are an important criterion for the interlayer design. Finally, functional gradation plays a central role for manufacturing of scaffolds for tissue engineering. Due to the importance of this new ﬁeld of biomaterials research, we will give three examples for possible scaffolds for hard tissue development. Hydroxyapatite (HAP, Ca10 (PO4 )6 (OH)2 ) and collagen I are the main building components for such scaffolds. The ingrowth of bone-forming cells (osteoblasts) and bone-resorbing cells (osteoclasts) is one major design criterion for these scaffolds in order to switch on remodelling of the artiﬁcial scaffold in living bone.

2. Artiﬁcial implants 2.1. The problem UHMWPE is widely used in many orthopaedic implant applications such as total hip, shoulder and knee joint replacements. UHMWPE is utilised because of superior mechanical properties and biocompatibility. Depending on the level of deterioration of a knee, a joint prosthesis or a condylar prosthesis will be required, if the capsule bonding of the support remains intact. Wear debris from UHMWPE in artiﬁcial joints is a major reason for long-term osteolysis, resulting in the danger of loosening the implant [1]. The resistance of polyethylene inserts against abrasive wear, pitting and delamination may be improved using a UHMWPE-ﬁbre-reinforced high density polyethylene (HDPE) combined with a surface of UHMWPE. The present study reports an approach to improve the material tribological characteristics via gradient material manufacturing. 2.2. Finite element analysis (FEA) of PE gradient materials The lifetime of knee prostheses is mostly limited by material failure and surface wear of the tibial component. This UHMWPE component is loaded close to its ultimate stress and is additionally stressed by wear in service. The aim of the ﬁnite element study was to improve the durability of tibial components using functionally graded materials (FGM) made of PEs of different qualities. Stress analysis with a two-dimensional ﬁnite element model was evaluated using a commercial FEA software, MARC/Mentat. The model simulated the contact stresses between the femoral condyles and the tibial layer [2]. The tibial com-

ponent was made up of eight layers. Different designs of a functionally graded material were represented by different Young’s moduli in the eight layers. One of the designs included ﬁbre-reinforced polyethylene in one layer. The evaluation of the graded design was based on a characteristic value called related stress (RelStr). The related stress value was calculated by dividing the von Mises stress with the ultimate stress for each speciﬁc material. The ultimate stress was linearly related to the Young’s modulus according to available data for PE. An increasing Young’s modulus corresponded to a decreasing molecular weight of polyethylene. The related stress (RelStr) values in a contact zone between the femoral condyles and the polymeric tibia plateau were nearly the same in all these materials. The maximum RelStr levels and the distance of the peak stresses from the contact surface were compared with those of the conventional UHMWPE. For the reference UHMWPE a maximum related stress value between 1.4 and 1.5 was found; the distance between the surface and the centre of the maximum related stress area was 2.22 mm (conventional UHMWPE material). The results of the graded design showed that the related stress level and the distance of the high stresses from the surface decreased (RelStr > 1.3 and 1.83 mm (−17.3%), respectively). The use of stiffer layers in the bulk markedly reduced the area of the high RelStr (Fig. 1). If the inner layers were more elastic than the ﬁrst layer, the high stresses were transferred deeper into the bulk [2]. The designs with ﬁbre-reinforced FGM (the last layer was made stiffer to better match the metallic tibia plateau of the prosthesis) showed some improvement [3]. Fibre-reinforced FGM exhibited the same value of RelStr as non-reinforced FGM, but the distance between the high stresses and the surface was reduced by 11.7% (1.96 mm). The results show that interior stress reduction in the tibia component without changing the surface wear properties of the component was possible only by the introduction of the functionally graded PE material. This theoretical study has already shown that a functionally graded material can yield stress-optimised tibial layers. However, the improvements are less pronounced when looking at characteristic stress values.

Fig. 1. Potential design of a wear-optimised PE component.

42

W. Pompe et al. / Materials Science and Engineering A362 (2003) 40–60

Table 1 Mechanical and physical parameters of PE and UHMWPE components used to manufacture the three- and four-component gradient samples and PE homocomposites PE MW (g/mole) MWD 13 – 27 20 13 30 20 E (MPa) 708 1060 783 1216 708 780 1216 σ s (MPa) 20 26 21 29 20 23 29 PE/PE homocomposite UHMWPE ﬁbre (Dyneema® SK65) E (MPa) 95 σ s (MPa) 3000

Four-component gradient HUH1120 4000000 HHD8110 700000 HHD8020 490000 DHD7625 180000 Three-component gradient HUH1120 4000000 SHD4921 205000 DHD7625 180000

HDPE matrix PE/PE homocomposite (Vf = 50%, UD = 0◦ )

1.4 28

28 850

2.3. Manufacturing of graded polyethylene composite materials All graded materials investigated were developed at the Polymer Composites Group of the Technical University, Hamburg-Harburg. Different grades of HDPE and UHMWPE were used for gradient materials manufacturing. The commercial grades of polyethylene powders were manufactured by Billeter Kunststoffpulver AG (Germany), DSM (The Netherlands), Hoechst AG (Germany), Solvay (Belgium) and Ticona GmbH (Germany). The compositions of the investigated PE gradient and UHMWPE-ﬁbre/HDPE-matrix homocomposites are shown in Table 1. The gradient composition was chosen on the basis of results from rheological measurements, including correlation of MW and MWD with the cross-over point of the storage and loss moduli versus frequency curves [4]. Because the gradient components had relatively broad molecular weight distributions, it was postulated that a quasi-continuous grade in molecular weight was achieved in the polyethylene gradient material. PE samples with a gradient in molecular weight (MW), within a range of 8 × 104 to 4 × 106 g/mole, were prepared by compression moulding of polyethylene powders in a cylindrical mould. The powder was stacked in the mould and kept under a pressure of 20 MPa. Pressure applied on the melt was then decreased to 1.5 MPa. The compression moulding cycle included heating the stacked powder under pressure, keeping the melt at a steady state temperature and pressure for 30–90 min, and ﬁnally cooling down the mould and the gradient material under a continuous pressure of 10 MPa. The temperature varied from 140 ◦ C at the base plate (HDPE-side) to 200 ◦ C at the piston (UHMWPE-side). The pressure and thermal cycle were optimised for each component conﬁguration. The manufacturing route and the corresponding mechanical properties of PE-ﬁbre/PE-matrix composites were described elsewhere [5,6]. Investigated PE composites were manufactured applying the wet powder impregnation technique. All implants must be sterilized before use. A common practice today utilizes -radiation in air with a 60 Co-source and a radiation dose of about 25 kGy. Sterilised (S) and

non-sterilised (NS) implant materials were supplied by ESKA Implant (Lübeck), and used as a reference material. The UHMWPE samples manufactured in this study were treated using electron beam radiation with a dose of 50 kGy. By this treatment, chain scission was produced, and the gliding of the molecules led to the reduction of the mechanical strength. With higher radiation dose (130 kGy) the molecular chain cross-linking dominated and the mechanical properties increased. 2.4. Mechanical behaviour 2.4.1. Microhardness The microhardness of PE is directly correlated with material and structural parameters, such as MW, MWD, crystallinity, degree of branching, lamellar thickness and number of molecular entanglements. Microhardness and indentation modulus were measured according to DIN 50359-1 at room temperature using a Fischerscope® tester H100VP XY-Prog with a Vickers square pyramidal diamond indenter with a load of 0.002 N. Samples for microhardness tests were prepared by cryo-microtom cutting perpendicular to the gradient direction. 2.4.2. Tribological test procedure 2.4.2.1. Test procedure I. In plastics contact stress leads to creep deformation in addition to wear. For this reason we tried to separate the inﬂuence of creep from the wear. Screening wear tests were performed in a simple standard wear test apparatus under dry conditions (Fig. 2). With this method the tribological characteristics of the materials chosen could be compared in a relatively short time. The test apparatus was a ball-on-prism type from Dr. Tillwich GmbH (Germany). The prism with an angle of 90◦ containing the specimens was pressed against a bearing steel ball. The normal load acting onto the specimen surface was 21.2 N. The steel balls rotated uniformly with a frequency of 1 Hz, giving a continuous sliding speed of 28.2 mm/s. 2.4.2.2. Test procedure II. A wear test procedure and apparatus was developed in accordance to the ASTM

W. Pompe et al. / Materials Science and Engineering A362 (2003) 40–60

43

Fig. 2. Schematic of the ball-on-prism wear testing apparatus.

F732-82 standard. Wear tests were performed in a standard sphere-on-ﬂat conﬁguration using bovine serum as a lubricant at a system temperature of 37 ◦ C. The serum lubricant allows a relatively realistic wear condition for prosthetic joint materials. In this test procedure the creep cannot be eliminated and has to be determined separately. The wear results intrinsically contain the ‘dynamic’ creep component. The normal load acting on the specimen surface was 225 N. CoCr pins moved uniformly with a frequency of 1 Hz, giving a continuous sliding speed of 50 mm/s (Fig. 3). The diameter of the cylindrical pins was 9 mm. After wear tests, the samples were analysed by different methods such as atomic force microscopy (AFM), scanning electron microscopy (SEM) and optical microscopy. 2.5. Results and discussion The morphological structures of the various commercial HDPEs were attributed to two categories: ﬁrst, those with small, homogeneous distributed spherulites, and second, those with a polyphase morphology and relatively large spherulites [4]. A uniform transcrystalline interphase developed in the boundary between HDPE components with different molecular weights, DHD7625 (MW = 180 000) and HHD8020 (MW = 490 000), and also in the boundary between HDPE and UHMWPE. Tensile tests showed that the transcrystalline interphases in gradient materials from commercial grades of polyethylene do not weaken the PE gradient [4]. Differences in the mechanical properties of graded samples depended more on the mechanical properties of the individual materials rather than the phase boundaries. The mechanical properties of the irradiated material changed, as expected. The tensile strength (σ s ) and the elastic modulus (E) increased. At the same time the toughness decreased.

2.5.1. Microhardness The chain orientation and MW inﬂuenced the microhardness (HUcorr ) and indentation modulus (YHU 0.002) of UHMWPE-ﬁbre/HDPE-matrix composites and gradient components. An increase in the molecular weight of polyethylene leads to a decrease in hardness and indentation modulus. Two groups can be distinguished [4]. In the ﬁrst group are HDPEs (DHD 3H173, SHD 2020, DHD 7625) with a microhardness between 90 and 115 MPa. In the second group are the high and ultra-high molecular weight polyethylene grades (HHD 8020, HHD 8110, DUH 210 and HUH 1120) with HUcorr between 55 and 70 MPa. Extrusion and injection moulding grades were placed on one side and a blow moulding grade was placed on the other. In the polyethylene homocomposite both HUcorr and YHU increased with increasing molecular orientation and crystallinity. The ranking was determined to be as follows: HUcorr , YHU (UHMWPE-ﬁbre) HUcorr , YHU (transcrystalline interphase) > HUcorr , YHU (matrix). 2.5.2. Tribological properties 2.5.2.1. Test procedure I. Before starting the tribological tests a static load was applied for about 60 h. The penetration of the ball (creep), measured in this period, showed signiﬁcant differences between the various materials tested. UHMWPE clearly showed higher creep rates than the polyethylene-ﬁbre-reinforced composite. The plastic deformation of the homocomposite under static load was reduced with increasing ﬁbre volume fraction. After 60 h no further noticeable creep took place. Therefore, for the following wear tests it was assumed that no further creep occured. For the evaluation of the wear characteristics the wear rate (penetration depth per time dh/dt) was determined. The wear rate wh/t was obtained from the slope of the steady state part of the wear curve [7]. The results are detailed elsewhere [4]. The tests conﬁrmed that UHMWPE possesses very good wear characteristics (Figs. 4 and 5). By comparison the HDPE matrix, being reinforced by PE-ﬁbres with a volume fraction Vf = 20%, clearly showed lower wear. Increasing the ﬁbre volume fraction improved the wear resistance of homocomposites. The PE/PE composite with a ﬁbre volume fraction of Vf = 50% nearly reached the wear values of UHMWPE. The sliding direction relative to the ﬁbre orientation had no observed inﬂuence on wear rate. The graded PE, composed of a UHMWPE wear layer and three HDPE layers with a gradient in molecular weight did not creep as much as the pure UHMWPE. This four-component gradient contained no ﬁbre reinforcement. As the HDPE components possess a higher crystallinity than the UHMWPE, the rigidity of the gradient increases. The wear rate of the four-component gradient was slightly lower than the UHMWPE.

Fig. 3. Schematic of the sphere-on-ﬂat wear testing apparatus.

44

W. Pompe et al. / Materials Science and Engineering A362 (2003) 40–60

industrial manufacturing conditions on the wear behaviour was observed. The wear properties of isotropic materials were compared with three- and four-component gradients. For the evaluation of the wear characteristics of the examined materials the wear rate (dh/dt) was determined, as shown in Fig. 5. The wear rate of the irradiated UHMWPE was lower than that of the non-irradiated material. The scatter of the three-component gradient data was higher than the four-component one. The three-component as well as the four-component gradient did not show much better wear properties than the commercial materials. The gradients showed somewhat better results than the non-irradiated UHMWPE. 2.5.3. Materials analysis after testing The samples were disinfected after the test and the worn surfaces were analysed by means of scanning electron microscopy, optical microscopy, and atomic force microscopy. The metal-on-polyethylene system showed grooves in the sliding direction on the surfaces of both bearing partners after sliding for 106 cycles. The grooves may have been caused by hard mineral salt impurities in the UHMWPE [1]. These salt particles can initiate the abrasion process on both the CoCr pin side and the PE sample and may create a third-body wear system. Wear-generated PE debris were observed on the polyethylene side. A transfer ﬁlm, observed on the metal pin, was clearly identiﬁed with EDAX as polyethylene. After wear testing, disinfected plates were cleaned from the debris and serum deposits in an ultrasonic bath. Subsequently, the topography of the worn surfaces could be analysed by AFM, which is more sensitive than SEM. The AFM images of the UHMWPE and three-component gradient show similar topography of the worn surfaces, which suggests that the changes in wear behaviour of the three-component gradient compared with conventional

Fig. 4. Steady state wear rates of all materials tested; where HDPE was the high-density polyethylene matrix, UHMWPE was an ultra-high molecular weight polyethylene, PE/PE were homocomposites of the HDPE matrix with different volume fractions of UHMWPE ﬁbres, and gradient means a four-component gradient.

The wear characteristics of the graded PE can be explained since the UHMWPE layer provides the wear surface of the gradient. However, note that the results correspond to a duration of 60 h in the wear test and a friction load of 21.2 N. For a prosthetic application, wear tests for at least 300 h and higher loads are necessary (according to the ASTM F732-82), as described by test procedure II. 2.5.2.2. Test procedure II. Five different materials were evaluated in test procedure II. Commercial reference samples of an UHMWPE prosthesis material manufactured by ESKA Implants were used both sterilised (ESKA S) and non-sterilised (ESKA NS). The UHMWPE (S and NS) samples were manufactured from UHMWPE powder in our laboratory. With these samples, an inﬂuence of laboratory and

400

wear rate [ m/ M cycles]

200

0 3er 4er UHMWPE S NS ESKA ESKA S NS

Fig. 5. The steady state wear rates measured for three-component gradient (3er) (4er means four-component gradient), and UHMWPE materials (ESKA), which were either sterilised (s) or non-sterilised (ns). Each point represents one measurement.

W. Pompe et al. / Materials Science and Engineering A362 (2003) 40–60

45

isotropic material were not sufﬁcient. The AFM images of the four-component gradient indicate a regular bulge topography perpendicular to the sliding direction that may be due to different reaction of these materials to the friction load. In this case, the use of the four-component polyethylene gradient with different material properties in each layer may change the stress distribution compared to the conventional isotropic UHMWPE material. 3. Biological functionalisation of metallic implants 3.1. The problem For titanium implants in dental and orthopaedic surgery, a main aim of basic and applied research has been the improvement of osseointegration by optimising the implant surface. To this end, various methods have been employed: structuring of surfaces of implants for bone using coatings of hydroxyapatite [8,9], chemical modiﬁcations [10,11], and functionalisation of the surface with matrix proteins [12]. In all cases, the complex graded structures occurring in vivo during the healing of bone are not taken into consideration. In this healing process, the initial phase is characterised by the appearance of ﬁbronectin and an increase in the expression of collagen type III, giving rise to a scaffold promoting the migration of osteoprogenitor cells and invascularisation of the newly forming tissue [13,14]. In the course of time, collagen type I is superimposed on this matrix, an event accompanied by the onset of calciﬁcation. In the ﬁnal phase, when the woven bone is restructured into mature lamellar bone, collagen type III is replaced completely by collagen type I. Research into tissue development has shown that proliferation and differentiation of adherent cells are inﬂuenced by the extracellular matrix (ECM), through the engagement of receptors speciﬁc for certain matrix components. As the interaction between extracellular matrix proteins as ligands and cellular receptors, i.e. the integrins, initiates intracellular signal transduction cascades with effects on proliferation and differentiation of osteoblasts [15,16], the ECM plays an active role in the regulation of cellular behaviour. Based on these facts, it seems sensible to mimic this sequence of matrix proteins and supply the bone-forming cells with a microenvironment resembling the naturally occurring one, using the main matrix components. To achieve this, a structure representing the temporal gradient in a spatial manner must be developed, using the different matrix proteins involved in the healing of bone. During the integration of the implant, this layer will be continuously remodelled, thus presenting a matrix changing over time. This is exempliﬁed in a structure where ﬁbronectin, collagen types I and III are combined in such a way that, in an analogy to the events occurring during healing in vivo, (i) the outermost surface, which confers the initial interaction with the surrounding tissue, consists of ﬁbronectin,

(ii) a graded transition to collagen type III is realised with the onset of biological remodelling, (iii) the gradient continues with an equally graded transition into the layer closest to the implant, consisting solely of collagen type I. It is of special importance that the layer adjacent to the implant surface should be made up only of type I, as histological studies have shown that mineralisation occurs only in matrices of this kind. 3.2. Layers of the collagen types I and III on titanium and Ti6Al4V To mimic the environment in healing bone, graded layers consisting of collagen types I and III were deposited on titanium implants. The ﬁrst step in this process was the generation of homotypic and heterotypic ﬁbrils and the characterisation of immobilized layers of these proteins on titanium-based substrates. Collagen type III was of special interest, since very little data exist concerning this collagen type with a relation to implant materials. Collagen types I and III resemble each other closely, but characteristic differences in their behaviour can be determined in their responses to ﬁbrillogenesis parameters. Most importantly, ﬁbrils formed by collagen type III always were of a much ﬁner structure than those consisting of type I. Also, in opposition to collagen type I, type III did not form ﬁbrils in sufﬁcient amounts under all the conditions studied. The effect of temperature, pH, ionic strength and phosphate ion concentration on ﬁbril formation and morphology was assessed extensively. By varying these parameters (with the last two having the most effect), the kinetics of ﬁbrillogenesis, the mean ﬁbril diameter, which correlates with the maximal adsorption, and the percentage of collagen integrated into the ﬁbrils could be modiﬁed over a wide range. The adsorption of ﬁbrils onto titanium, on the other hand, was inﬂuenced only to a small degree and was comparable for the two collagen types. Adsorbed amounts ranged between 49.3 ± 4.1 and 53.9 ± 11.0 g/cm2 for collagen types I and III, respectively. Studies concerning the retention of native collagen structure were performed using SEM and AFM, where a native banding pattern was distinguished resembling that for naturally occurring ﬁbrils. The detection by collagen-speciﬁc antibodies was still possible after adsorption, and FT-IR spectroscopic analysis showed that the changes caused by adsorption were always smaller than those occasioned by the natural process of mineralisation. For the creation of the graded systems, the development of heterotypic ﬁbrils consisting of varying ratios of collagen types I and III was necessary. This method is closer to the physiological situation than the simple mixing of homotypic ﬁbrils, as the integration of more than one collagen type into ﬁbrils employed in vivo adapts the ubiquitous collagen type I to speciﬁc tissue requirements.

46

W. Pompe et al. / Materials Science and Engineering A362 (2003) 40–60

0,8 0,6

100% I 20% III

Table 2 Composition of buffers in collagen ﬁbrillogenesis Buffer A B C D E F G Phosphate (mM Pi) 30 30 65 30 30 30 65 NaCl (mM) 135 135 135 30 TES (mM) pH 7.4 7.4 7.4 7.4 7.0 7.0 7.0

OD313

0,4 0,2

50% III

100% III 0,0 0 200 400 600 time [min] 800

Fig. 6. Heterotypic ﬁbrillogenesis with a rising amount of collagen type III; 0.5 mg/ml collagen concentration, 30 mM phosphate buffer, 135 mM NaCl, pH 7.4, temperature 34 ◦ C; extinction (OD optical density) measured at the wave length 313 nm.

Heterotypic ﬁbrils can be generated in a wide range of collagen ratios. An increase in collagen type III content results in a decrease in mean ﬁbril diameter, as can be seen in the turbidity measurement (Fig. 6) and AFM images. The integration of collagen into the ﬁbrils was inﬂuenced to a lesser degree by the amount of collagen type III in the ﬁbril; differences are visible only above 50% collagen III. Pure type III is integrated to about 70% into ﬁbrils, as opposed to 80–90% for collagen type I. Differences in the adsorption of mixed ﬁbrils onto titanium were not detected. 3.2.1. Binding of ﬁbronectin to collagen ﬁbrils of varying composition Fibronectin plays a prominent role in wound healing and is known for its importance in cell adhesion. Incidentally,

the molecule has both a cell-binding and a collagen-binding domain, which allows an easy binding of ﬁbronectin to the collagen layers. Experiments concerning these binding properties showed that the degree of ﬁbronectin binding depended both on the conditions under which the ﬁbrils were reconstituted and on the collagen type or the relation of collagen types in the ﬁbrils (Fig. 7, Table 2). Values in Fig. 7 are given in g ﬁbronectin/cm2 , which corresponds to approximate g ﬁbronectin/≈50 g collagen (as shown above). In homotypic ﬁbrils, the ﬁbronectin bonding could be inﬂuenced by the buffer system employed in ﬁbrillogenesis. For collagen type I, this effect was especially pronounced. In buffers with high ionic strength, the amount bound was tripled with 0.07 g/cm2 . Type III was not inﬂuenced to such a degree, but under most conditions bound more ﬁbronectin than did collagen type I. As mentioned above, the amount of collagen adsorbed per cm2 did not vary with collagen type or buffer system. The differences in binding of ﬁbronectin to the different collagen layers thus cannot be attributed to the presence of different collagen amounts, and are probably due to structural changes in the ﬁbrils. For heterotypic

type I
0,12

10% III

0,10

90% III

type III

µg fibronectin/cm 2

0,08

50% III

0,06

0,04

0,02

0,00

buffer a to g
Fig. 7. Adsorption of ﬁbronectin to collagen ﬁbrils with varying collagen type I:III ratios and generated in differing buffer systems. (For buffer composition, see Table 2.)

W. Pompe et al. / Materials Science and Engineering A362 (2003) 40–60
0,25 0,20 0,15 0,10 0,05 0,00 0' 30' 2h 6h 18h 24h 2 d 3 d 4 d 5 d ti me 50 µg/ml FN 10 µg/ml FN

47

Fig. 8. Desorption of ﬁbronectin from type I collagen ﬁbrils in PBS, showing the amount remaining on the ﬁbrils.

ﬁbrils, the capacity to bind ﬁbronectin was determined by the ratio of the two collagen types. Another method used to include ﬁbronectin in a collagen network was to conduct the collagen ﬁbrillogenesis in the presence of ﬁbronectin. No detrimental effects on kinetics and ﬁbril morphology could be detected for up to 100 g/ml ﬁbronectin. The amount of ﬁbronectin detected in these ﬁbrils generally exceeded the amount bound by adsorption to preformed layers by a factor of about three. The desorption of ﬁbronectin bound to collagen via speciﬁc interaction was comparatively low, with <25% in 4 days. The binding of ﬁbronectin to collagen was performed using a concentrated ﬁbronectin solution (50 g/ml); the protein attachment was initially about 50% greater. However, this additional amount desorbs within the ﬁrst 30 h, indicating an unspeciﬁc adsorption (Fig. 8). 3.2.2. Covalent cross-linking of collagen layers and generation of three-dimensional and graded structures Of the various cross-linking agents described in literature, glutaraldehyde was chosen due to its predominance in the clinical ﬁeld, and 1-ethyl-3(3-dimethylaminopropyl)carbodiimide (EDC) was chosen as an alternative. The latter can be used in aqueous solution and gives rise to a spacer-free linkage of amino and carboxy groups, with the result that no unphysiological degradation products are formed, though it generally produces a lesser degree of protein linkage. In order to cross-link three-dimensional structures successfully, it was necessary to dry the layers prior to linkage, bringing the reactive groups into a close contact. The best results were achieved by lyophilisation with the addition of ethanol to the cross-linking solution, as this stabilised the porous collagen structure in a satisfactory manner. The stability of the protein layers against degradation by bacterial collagenases depended on the cross-linking agent. Both EDC and glutaraldehyde conferred an increase in the resistance to proteolytic degradation, with glutaraldehyde being more effective.

Unlike the linkage of the protein layers, the collagen– titanium interface proved to be problematic using polished titanium surfaces and three-dimensional collagen structures. With sandblasted surfaces (Ra = 4.38 m) chosen because of their typical implant surface morphology, a more gradual transition from metal to protein and better anchoring of the protein layers was achieved. To create three-dimensional structures, two methods were employed: the subsequent immobilisation of several layers out of a suspension of collagen ﬁbrils, and the direct layered reconstitution of the collagen network on the surface. Utilizing the immobilisation of ﬁbrils, a step-like gradient could be realised. If the ﬁbrillar network was reconstituted on the surfaces, the ﬁbrillogenesis of collagen solutions layered over each other allowed for a mutual penetration of the individual layers and thus a closer approximation of a continuous gradient. This had the added effect of mechanically connecting the layers to some degree without the use of a cross-linking agent. 3.3. Cell responses 3.3.1. Inﬂuence of collagen layers on the adhesion and differentiation of osteoblasts Primary osteoblastic cells from rat calvariae were used for cell biology. The cells were seeded onto the varying surfaces, and during a time period ranging from several days to 3 weeks to examine adhesion, proliferation and differentiation. The proliferation rate of the cells, assayed by the integration of tritium-labelled thymidine into the DNA, the activity of mitochondrial dehydrogenases (MTT test) and cell viability via the retention of lactate dehydrogenase (LDH) in the cells were measured. Differentiation markers were measured using the collagen synthesis rate through the incorporation of tritium-labelled proline, the enzyme activity of alkaline phosphatase and the mineralisation of the matrix (Ca determination). Cell morphology was visualised using immunostaining and ﬂuorescence microscopy. Of the sterilisation procedures tested, ethylene oxide proved to be the most suited. In studies with osteoblastic cells, no differences in adhesion, proliferation and differentiation could be detected between samples before and after sterilisation The adhesion of osteoblasts via speciﬁc matrix receptors— like the heterodimeric integrins—is of central importance for osseointegration. It is mediated by short peptide sequences. In the experiments, 70–100% of the cells were binding to the coated surfaces within 2 h. Different types of integrins are involved in the process of cellular adhesion, with those containing the 1-subunit and/or recognizing the RGD peptide sequence being of most importance in the cell–matrix interaction. The speciﬁc integrins involved in osteoblast adhesion to differently composed layers were determined by blocking speciﬁc integrin–matrix interactions using monoclonal antibodies and inhibitory peptides (i.e. GRGDSP). Osteoblasts

fibronectin [µg/cm 2]

48

W. Pompe et al. / Materials Science and Engineering A362 (2003) 40–60

were demonstrated to be binding to differently coated surfaces by different mechanisms. The recognition of the RGD sequence was of importance in the adhesion to uncoated Ti6Al4V or to a collagen surface covered with ﬁbronectin (40 or 60% of total adhesion), but not in the binding to pure collagen ﬁbrils. The 1-subunit of the integrins, on the other hand, inﬂuenced the adhesion to both collagen and collagen–ﬁbronectin-coated surfaces, but was of no importance in the adhesion to uncoated Ti6Al4V. The character of the surface thus has an effect on the engagement and subsequent activation of cell surface receptors. 3.3.2. Inﬂuence of the different collagen types on the differentiation of osteoblasts The formation of bone can be roughly divided into three phases: (1) the proliferative phase, during which the collagenous matrix is deposited; (2) the maturation phase, which is characterised by the activity of alkaline phosphatase; and lastly (3) the mineralisation phase, when the newly formed matrix begins to calcify. These phases were inﬂuenced by the two collagen types in the following manner: an increasing amount of collagen type III in the coating gave rise to an increase in proliferation and collagen synthesis, both of which are characteristic for the early phase of bone forma-

tion. An increasing amount of collagen type I, on the other hand, occasioned a higher ALP activity and a mounting calciﬁcation, which is a marker for the later phases (Fig. 9). As collagen type III is associated with the early, and type I with later stages, it apparently seems that the matrix environment determines cellular activities and thus allows for a certain degree of inﬂuence. 3.3.3. Cell responses on three-dimensional layers The behaviour of cells on three-dimensional surfaces can differ to a large degree from behavior on two-dimensional cultures. Culturing osteoblastic cells on three-dimensional layers consisting of collagen types I and III, respectively, resulted in dramatic changes in cellular morphology after only 24 h. With a rise in type III content, the cells assumed an increasingly stellate shape. As type III ﬁbrils result in a much ﬁner network than do type I ﬁbrils, the differences on this level might also be traced to different mechanical properties, an aspect that is still an object of study. 3.3.4. Inﬂuence of cross linking on cell vitality The effect of the cross-linking agent on the viability of cells was assessed, and no detrimental effects, either of EDC or of glutaraldehyde, could be observed (Fig. 10).

collagen synthesis
prol ine incor porat ion [ cmp/1000 cel ls]

activity of ALP
AL P activ ity [U/mg prot ein]
0,25 0,20 0,15 0,10 0,05 3 4 5 6 7 8 9 10 11 12
I I/III III PS

300 250 200 150 100 50 2

I I/III III PS

3

4

5

6

7

8

days in cu lt ure

days in cu lture

calcium deposition
8

proliferation
3,5

Ca - µmol/ cm≤

7 6 5 4 3 2 1 21 22

abso rb ance 570 nm

I I/III III PS

3,0 2,5 2,0 1,5 1,0 0,5 0,0 0 2

I I/III III PS

23

24

25

26

27

28

29

30

4

6

8

10

12

14

16

days in cult ure

days in cul tur e

Fig. 9. Physiological parameters of osteoblastic cells cultured on Ti6Al4V substrata consisting of different collagen types and cell culture polystyrene as control (in samples I/III the collagen type I:III ratios were 1).

W. Pompe et al. / Materials Science and Engineering A362 (2003) 40–60
effect of cross linking agent on cell vitality

49

2,0
OD 570 nm

day 2 day 8

1,5 1,0 0,5 0,0
control EDC glutaraldehyde
